Repository: Woodsy2660/weld-fusion-thesis

# Multi-Modal Sensor Fusion for AI-Assisted Defect Classification in Structural Steel Butt Welds

**Author:** Benjamin Wood (SID: 530511030)  
**Supervisor:** Mehala Balamuri  
**Institution:** University of Sydney, School of AMME  
**Thesis:** AMME4111/4112 Honours Project 2025-2026

## Overview

This project investigates whether evidence-theoretic fusion of three sensing modalities — RGB surface vision, 3D geometric profiling, and ultrasonic A-scan analysis — yields higher defect detection rates than any single modality alone for post-fabrication inspection of structural steel butt welds assessed against AS/NZS 1554.1.

## Repository Structure

```
├── src/                    # Source code
│   ├── vision/             # ResNet-50 surface defect classifier
│   ├── geometry/           # Depth profile extraction + ISO 5817 rules
│   ├── ut/                 # A-scan feature extraction + Random Forest
│   ├── fusion/             # Dempster-Shafer evidence theory
│   └── utils/              # Shared utilities
├── configs/                # Training and pipeline configs
├── blender/                # Blender weld models and export scripts
├── notebooks/              # Exploration and analysis notebooks
├── results/                # Outputs, plots, tables
├── tests/                  # Unit and integration tests
├── thesis/                 # LaTeX and document files
└── data/                   # (gitignored) datasets and processed data
```

## Data

Datasets are not included in this repository due to size. See `data/README.md` for download instructions.

## Modality Pipelines

| Modality | Model | Training Data | Code |
|----------|-------|---------------|------|
| Vision (RGB) | ResNet-50 | LoHi-WELD + Wijaya + FINAL WELDING | `src/vision/` |
| Geometry (depth) | Rules-based | Blender synthetic + abonyilab | `src/geometry/` |
| Ultrasonic (A-scan) | Random Forest / XGBoost | Synthetic features | `src/ut/` |
| Fusion | Dempster-Shafer | Combined outputs | `src/fusion/` |

File: results/vision/surface_porosity_cv/REPORT.md
# Surface-texture vision on the coupon cells

This file is generated by `scripts/vision_surface_porosity.py`.
Every figure below is computed in that run. The canonical ResNet
masses in `results/vision/coupon_eval/` are unchanged.

## What changed

WC-MS-01 asks the welder to produce porosity by reducing the shielding
gas and increasing stick-out. That leaves small bright and dark marks
on the cap. The coupon ResNet, trained on the 224 pixel cell crops,
predicts the porosity focal element `{P}` on almost none of the
held-out cells (coupon-roi v2: porosity F1 is 0 on folds 1, 3 and 4).

The model here is a balanced logistic regression on five texture
features of the cap band: high-frequency energy after a Gaussian of
sigma 3, the log count of small dark residual blobs, the log count of
small bright residual blobs, the band standard deviation, and the
residual 5-to-95 percentile range. Blob size is 3 to 80 pixels and the
residual threshold is 8 grey levels. Those constants were inspected on
the full set of 150 cells before the cross-validation scores were
computed, so the scores are mildly optimistic. The penalty `C` and the
temperature are chosen on an inner coupon fold and are not refit on
the test fold.

Targets are the inspected `vision_target` values already on the coupon
manifest, checked against `labels_v2_2026-10-26.csv`. The parameter
log in WC-MS-01 is not used as a label. A zone welded under a porosity
setting can still be a sound weld, and the document says so.

Folds are the thesis coupon groups. For each test fold the last of the
remaining folds is the calibration fold. The other two fit the
classifier. Temperature scaling is fit by negative log-likelihood on
the calibration fold. Argmax does not change with temperature; the
temperature changes the probabilities that enter the belief masses.

## Outcome metrics

Macro-F1 mean over folds: 0.1618 ± 0.0696 (population SD).
Per fold: 0.1635, 0.1657, 0.0606, 0.2574.
Pooled macro-F1: 0.1972.
Trivial baseline used for the discount: 0.2568.
alpha_V: 1.0000.
ECE of the temperature-scaled probabilities, 15 equal-width bins: 0.2058.

`{P}` precision 0.0541, recall 0.0769, F1 0.0635
on support 26 (tp 2, fp 35, fn 24).

Confusion, rows true and columns predicted, order `{P}`, `{N,U}`, `{N,U,L}`:

```
[[2, 5, 19], [9, 11, 23], [26, 34, 21]]
```

## Porosity against the ultrasonic module

The stored ultrasonic outcome metrics (`results/ut/metrics_ut.json`)
give `{P}` precision 0.7083, recall 0.6538, F1 0.6800.
That file's class order is `{L}`, `{N,U}`, `{P}`. The comparison is
outcome against outcome. It is not the pignistic class decision.

On this run the surface model does not exceed both the stored ultrasonic `{P}` F1 and the stored ultrasonic `{P}` recall. The numbers above are the measured comparison.

## Discounted decisions, fused with the measured ultrasonic masses

Vision masses use the same discount as Chapter 4:
`m(A) = (1 - alpha_V) p_A` and `m(Theta) = alpha_V`.
Ultrasonic masses are recovered from the stored belief and plausibility.
Dempster's rule and the alphabetical pignistic tie-break are unchanged.
Geometry stays out. Its measured alpha is clamped at 1, so it assigns
the whole mass to the frame and does not identify porosity. This run
does not change the geometry module.

The held-out macro-F1 is below the trivial baseline, so alpha_V is 1.
Discounted vision then puts all of its mass on the frame. Fusing it
with ultrasonics repeats the ultrasonic decision. No belief file is
written. Fusion should keep
`results/vision/coupon_eval/vision_bpas_v2.json`.

## Limits

The feature thresholds were chosen after looking at texture summaries
of all 150 cells. The classifier never trains on its test coupons, and
`C` and the temperature never see those coupons, but the feature
definition was not locked inside the training folds.

A cell whose porosity is entirely internal has no cap mark for this
model to use. Lack of fusion remains inside `{N,U,L}` because the
camera still has no singleton for it. Class U is still not a vision
singleton: geometric exceedance belongs to the geometry module.
